Repository: BattModels/Clio

# ElyteOS

**Version:** 1.0.1  
**Authors:** Yuhan Chen, Hongyi Lin, Tianyi Zhang  
**License:** MIT  
**Repository/Website:** https://github.com/yuhanchen0711/EEG-Clio-Master/

## Overview
ElyteOS is a graphical user interface written in Python 3.8.3 which en-
ables the automation of the process of electrolyte preparation, measurement,
data storage, and data visualization. It provides a user-friendly interface
and act as a framework for automating lab equipment with different com-
mands as well as managing the procedure of the experiments. Meanwhile,
ElyteOS automatically saves the experiment data into a database and provide
data searching and visualization for researchers. ElyteOS not only facili-
tates electrolyte researches but also provides potential in optimizing battery
performance and advancing energy storage technologies.

---

### Hardware Prerequisites
The following table contains all the lab equipments to be used:

| Component | Brand | Number | Use | Communication | Connection to Computer |
|------------------|-----------------|-----------------|------------------|-----------------|-----------------|
| 10-port valve | VICI Valco | 3 | valve for feeder solutions | RS232 serial | USB type B to USB type A |
| balance | Radwag AS 220.R2 Plus | 1 | weight measurement | RS232 serial | USB type B to USB type A |
| pump | Longer L100-1S-2 | 2 | liquid transportation | RS485 serial | DB15 female to USB type A |
| 3-way valve | Cole-Parmer | 4 | liquid direction control | NA (connected to relay) | N/A (connected to relay)|
| 24V relay | Songle 24V 8 channels | 1 | 3-way valve control | HID | USB type B to USB type A |
| 2-way solenoid valve | Beduan | 1 | cleaning gas direction control | N/A (connected to relay) | N/A (connected to relay) |
| 12V relay | Songle 12V 8 channels | 1 | 2-way valve control | HID | USB type B to USB type A |
| viscometer | Brookfield DV-II+ Pro | 1 | viscosity measurement | RS232 serial | DB9 female to USB type A |
| potentiostat | PalmSens4 | 1 | electrochemical measurement | RS232 serial | USB type C to USB type A |
| thermometer | Elitech LogEt5TE | 1 | temperature measurement | HID | USB type A |
| motor | Kamoer NKP | 1 | mixing the solution | N/A (connected to relay) | N/A (connected to relay) |

### Software Prerequisites
- Operating System: Windows 10
- Python Version: Python 3.8 or higher

## Software Architecture

## Usage

### Key Features
- Provide a completely automated pipeline for lab equipment to conduct experiments.
- Automatically store all the data into a secured database.
- Allows the users to perform data retrival, visualization, and filtering easily.

### How to run
- 1. Open a terminal and navigate to the directory of the current project folder.
- 2. Inside the terminal, run the following command:
  ```bash
  python Main.py
  ```
Access the user interface through the browser at http://localhost:8050.

### Access the database
- After launching the interface, click on Data page. Select all the properties of electrolyte and (optionally, the min and max value) of the properties. Then click "show table" or "show graphs" to visualize the data.

- If you want to add data to the database, click on "Input Data" page. After that, manually enter the data with the shown properties. Make sure the data is correct because the data cannot be deleted. Entering the data by uploading a CSV file is also allowed. Please make sure the CSV file has all the columns listed on the "Input Data" page!

### Run experiment
- Click on "Run Clio" page. Input the compositionID to measure the desired properties of the electrolyte, and click on "Add to queue". The equipments will automatically start if there is something inside the queue.

- You can also upload compositionIDs through CSV file. Make a CSV file with a list of compositionIDs in one column, then upload into the server.

- If the interface shows "cannot make desired solution", please go to the "Inventory" page to check whether the inventory is feasible for the desired solution. You can also navigate to /src/Equipment_Control/Inventory.csv to view and modify the inventory. You should also navigate to /src/Database/Solvent Molar mass.csv or /src/Database/Salt Molar mass.csv to check whether all the solvents and salts are inside the system.

### CompositionID
A compositionID consists of four sections. The first section represents the solvent types being used; the second section represents the mass fraction of each type of solvent in the mixture, respectively; the third section represents the salt being used in the
electrolyte and the final one represents the molality of each type of salt in the mixture, respectively. The sections are separated with a bar, and the items in the same section are separated with an underscore. 

For example, the electrolyte solution with 60% DMC and 40% EMC in the solvent and LiPF6 and LiFSI with 1 mol/kg and 1.5 mol/kg, respectively, should have the CompositionID as DMC_EMC|60_40|LiPF6_LiFSI|1_1.5.

File: Tables/Grid_Search_Result.csv
ID,Conductivity (mS/cm),Resistance (Ω),Date,Li2SO4_molality
13ced72c5e5c0f460c9340bfb3565c0f86fa2eab754d2ba78f47ac3ef9dcaf58,45.26378077,221.4507141,3/20/2025 15:29,0.859022556
3609f5dd524307c1338c440357db3d12b19bdf5215dfab308d027139134b26ea,56.72320399,176.712454,3/20/2025 17:10,2.584586466
38192247345be80917c1ab5feddab84624da27da23b9a5e322dccf7e5b43eafa,44.96420592,222.9261336,3/20/2025 14:55,0.859022556
45dbdef059812b417c8d3edb18960b0a5160502b9d93f58844bcd9d13eebfb2a,57.15334007,175.3825159,3/20/2025 16:45,2.584586466
4a7619f25fcf42b83c1b2daee04272551dcd8866ea5987501f3413ee53223646,56.41822207,177.6677146,3/20/2025 16:08,1.721804511
621b0a7c38a97a47a9bc10c13e8cfbe65a6a7cadcb3a63420a2196ecb5d5191f,53.28073018,188.129865,3/20/2025 15:38,1.287593985
62336703b471b2f77d8f1a642ac2d620630574063050e84832cce73a5dd33200,53.54853938,187.188982,3/20/2025 15:47,1.287593985
6d4c34f2b574250de12f02f4d03c5e92340192490070a67c1cc086fd80fdf576,33.16422099,302.2442945,3/20/2025 14:46,0.430451128
7e631ace95907e74c1846ac23016de55df457ff60315d3e5f0a3004a341a33ef,36.76567741,272.6373423,3/20/2025 14:36,0.430451128
aee22247593331c781bf99f3b7df7e7d321e501adbaccb81a700df344c6537af,58.39957015,171.6399033,3/20/2025 17:01,2.156015038
caf2cc04feda191feab0677ab26f01a7cea767f51e6c5a04f7ed565131bcabaf,57.6928734,173.7423703,3/20/2025 16:27,2.156015038
f24e74c49a865ffd2dd6b3432584fe8ed818a00c9e1e96e5af5142abff101d77,56.69446043,176.8020456,3/20/2025 16:18,1.721804511
